Repository: hsz0403/Electrolyte_mining

# ChatGPT_Chemistry_Assistant

ChatGPT Chemistry Assistant

Step-by-step illustrations of setting up Processes 1, 2, and 3 were shown in the Supporting Information file of this article in the cookbook style.

Thank you!

**Contents**

· Text Mining: PDF Text Processing and Analysis with OpenAI's _gpt-3.5-turbo_ API or  _gpt-4_ API

· MOF Chatbot: a chatbot answers question based on post text mining data

· Predictive Model: A RF classfifier trained on post text mining data

**Features**

_This text mining assistant includes the following main functions:_

· Extraction of text from PDF files and its division into smaller chunks.

· Classfication of text segments.

· Processing and summarization of the extracted text data.

· Conversion of summarized data into a tabular format.

· Calculation of text embeddings using the OpenAI API.

· Selection of top similarity sections and their neighbors in the data.

· Calculation of text token count using the tiktoken library.

_This MOF Synthesis Assistant tool provides the following core functionalities:_

· Extraction of synthesis information and embeddings from a CSV file.

· Calculation of similarity scores.

· Sorting of text segments based on their similarity scores.

· Selection of top similar synthesis conditions from the sorted data.

· Processing of multiple user questions to maintain a conversational context.

· Use of the OpenAI API to generate text embeddings for user's questions based on the selected synthesis conditions.

· Maintenance of a conversation history for better contextually accurate responses in a conversational interface.

· A user-friendly conversational interface for asking questions related to MOF synthesis conditions.

_This machine learning tool includes the following primary functions:_

· Data Preprocessing: Reads, processes, and drops unused data columns from CSV file.

· Feature Selection: Applies RFECV for robust feature selection.

· Data Splitting: Splits data into training and testing sets with various sizes.

· Hyperparameter Tuning: Performs tuning via RandomizedSearchCV for RandomForestClassifier.

· Model Evaluation: Computes several performance metrics for each model configuration.

· Optimal Model Selection: Selects the best performing model based on balanced accuracy.

· Random Splits: Supports multiple random states for data splitting.

· Reporting: Records all performance metrics in an organized format for model comparison.

**Dependencies**

· This project is built on Python and requires the following libraries:

_openai_

_requests_

_PyPDF2_

_pandas_

_tiktoken_

_sklearn_

_numpy_

_mendeleev_

File: text_mining/output/005_out.csv
"Based on your detailed request, I understand that you want to use a Large Language Model (LLM) to mine specific information from scientific literature, specifically from a given text related to ""in situ polymerization of 1,3-dioxane as a highly compatible polymer electrolyte to enable the stable operation of 4.5 V Li-metal batteries."" You're interested in extracting detailed information about experimental materials, polymerization mechanisms, and specific properties of interest, all summarized in a table format. Here's a summary based on the provided text:"
""
Property,Value,Unit
Polymer monomers,"1,3-dioxane (DOX)",N/A
Initiators,cationic initiator Al(OTf)3,N/A
Temperature,60°C (for polymerization of DOX),°C
Time,36h (for DOX polymerization),h
Polymerization Mechanism,cationic ring-opening polymerization,N/A
Conductivity,"0.17 mS cm<sup>-2</sup> (P-DOX PE), 5.3 mS cm<sup>-2</sup> (L-DOX liquid electrolyte)",mS cm<sup>-2</sup>
Li+ transference number,0.75 (P-DOX PE),N/A
Electrochemical window,Exceeding 4.7 V (P-DOX PE oxidation stability),V
Critical current density (CCD),8.0 mA cm<sup>-2</sup> for P-DOX PE,mA cm<sup>-2</sup>
Tensile strength of the polymer,N/A,N/A
""
"Note: Values for ""Tensile strength of the polymer"" were not directly provided in the text."
""
"The summary includes the requested experimental materials and conditions related to the process of ""in situ polymerization"" aimed to produce a highly compatible polymer electrolyte (specifically, poly(DOX)) for Li-metal batteries that operate stably at 4.5V. The information regarding the polymerization mechanism, specific polymer properties (conductivity, Li+ transference number, and electrochemical window), and the critical current density also highlight the advantages of using poly(DOX) as a polymer electrolyte in high-voltage Li-metal battery applications."
""
"This information is crucial for understanding the composition, preparation, and performance of the new polymer electrolyte system, which demonstrates superior oxidation stability, excellent Li compatibility, and promising application potential in high-voltage, high-energy-density solid-state batteries."
